Repository: joyshmitz/frankensim

<div align="center">
</div>

# FrankenSim

<div align="center">
</div>

FrankenSim is an active Rust source workspace for deterministic geometry, certified numerics, meshing, execution, evidence, and design-ledger infrastructure for simulation and design optimization.

The tree contains 141 `fs-*` crate directories: 140 in the native Cargo workspace plus the standalone nested `fs-wasm` workspace. They include repository policy tooling, conformance contracts, integration tests, and implementations across substrate/runtime, numerical kernels, geometry representations, meshing, physics, solvers, adjoints, optimization, imaging, evidence, packaging, and ledger layers.

The inventory numbers in this README are derived from the root workspace
manifest, each crate's declared layer metadata, and the portable tracked-input
registry in [`doc-facts-inventory.json`](doc-facts-inventory.json) by
`cargo run -p xtask -- check-docs`. In a Git worktree the check requires that
registry to match the current index exactly; an RCH or archive source snapshot
without `.git` validates the same checked path set instead of counting arbitrary
filesystem dirt. Untracked files are deliberately excluded. The layer row
inventories declarations and is not, by itself, proof that every dependency
edge is valid.

<!-- BEGIN GENERATED FRANKENSIM DOC FACTS -->
| Derived repository fact | Value |
|-------------------------|-------|
| Native workspace `fs-*` crates | 140 |
| Standalone `fs-*` workspaces | 1 (`fs-wasm`) |
| Tracked `fs-*` crate directories | 141 |

# FrankenSim material seed data v1

This directory retains the human-reviewable source inputs compiled by
`xtask matdb-pack`. Generated binary packs are deliberately not committed:
the compiler must reproduce them from the pinned manifest and source record.

## Compiler profiles

Bulk scalar/curve sources use `material-tsv-v1`. Ordered interface-system
sources use `interface-tsv-v1`: they retain that same provenance, uncertainty,
validity, frame, and joint-statistics grammar, and additionally require exactly
one record for each ordered surface and one complete system context:

```text
surface_a<TAB>chemistry<TAB>phase<TAB>process<TAB>revision<TAB>texture_frame
surface_b<TAB>chemistry<TAB>phase<TAB>process<TAB>revision<TAB>texture_frame
context<TAB>medium<TAB>third_body-or--<TAB>environment<TAB>named_history
```

The compiler emits `FSINTPK` v1, preserving surface order and named history as
identity-bearing state. This profile does not carry constitutive model cards,
infer symmetry, or turn a fixture claim into authority for either bulk material.
The committed directories below remain bulk/species sources until separately
identified, redistributable interface evidence is added.

## Current species-association tranches

| Directory | Species | NASA molecular weight | Program role |
| --- | --- | ---: | --- |
| `methane/` | `CH4` | `16.04246 g/mol` | fuel constituent |
| `nitrogen/` | `N2` | `28.01340 g/mol` | dry-air/exhaust constituent |

## NASA-TN-D-8184 M-19 material-deck tranche

`nasa-tn-d-8184-m19-material-deck/` retains the public M-19 silicon-steel
example that Bollenbacher used to document NASA Lewis's induction-motor
analysis program. Figure 10 prints `14` magnetization points. The pack converts
magnetizing force from ampere-turns per inch to `A/m` and magnetic flux density
from kilolines per square inch to `T`, then stores those exact printed points as
a tabulated-only curve. The report's program reconstructed between points with
straight lines on semilog paper; the current runtime has no semilog policy, so
the pack deliberately does not substitute ordinary linear interpolation.

Figure 11 and the printed `FELOSS` card supply a separate fixed-condition
frequency-loss approximation: `9.4 W/lb` at `400 Hz`,
`64.5 kilolines/in^2`, and `0.014 in` lamination thickness, with frequency
exponent `1.47`. Exact SI normalization yields
`20.723452645378494 W/kg`, `0.9997519995039992 T`, and `0.0003556 m`.
The report defines only
`WFE = WCORE * (frequency/FCORE)^SLOPE` at that fixed flux density and
thickness. It supplies neither a flux-density exponent nor a separable
Steinmetz coefficient, so the pack does not label this as a complete
Steinmetz law.

The source identifies no manufacturer, chemistry, fully/semi-processed state,
anneal, magnetic test method, specimen preparation, waveform, direction,
temperature, repeats, dispersion, or measurement uncertainty. It also does not
bind Figure 10's magnetization curve to a lamination thickness. Those gaps are
explicit fail-closed axes and all runtime uncertainties are `Unstated`. This is
therefore a source-faithful public M-19 material-deck tranche, not the fully
pinned M-19 design card required by bead `1sxe`; process/test-method-matched
curve and loss evidence remains open.

NASA-TN-D-8184 M-19 references:

- <https://ntrs.nasa.gov/citations/19760013282>
- <https://ntrs.nasa.gov/api/citations/19760013282/downloads/19760013282.pdf>

File: data/matdb/seed-v1/napc-pe-5-l-1307-1553-gear-oil/properties.tsv
frankensim.matdb-source.v1
observation	table-iv-pe-5-l-1307	NAPC-PE-5-L-1307-NASA-identification-B-polyol-ester-gear-oil-batch	NASA-TM-104352 Table IV batch-column flash-point and pour-point temperatures; measurement standards not reported	PE-5-L-1307 and PE-5-L-1553 are reported as two batches of the same lubricant meeting MIL-L-23699; additive and chemical data are proprietary to the manufacturer; replicate count and measurement dispersion are not reported; batch-specific values remain separate. Table IV prints kinematic-viscosity values 30.27 at 311 K and 5.46 at 373 K without stating their unit, so they remain observation-only and are not normalized into claims
scalar	flash-point-1307	table-iv-pe-5-l-1307	flash_point_temperature	539	K	constant
uncertainty	flash-point-1307	unstated	-	-	-	-
scalar	pour-point-1307	table-iv-pe-5-l-1307	pour_point_temperature	220	K	constant
uncertainty	pour-point-1307	unstated	-	-	-	-
observation	table-iv-pe-5-l-1553	NAPC-PE-5-L-1553-NASA-identification-B-polyol-ester-gear-oil-batch	NASA-TM-104352 Table IV batch-column flash-point and pour-point temperatures; measurement standards not reported	PE-5-L-1307 and PE-5-L-1553 are reported as two batches of the same lubricant meeting MIL-L-23699; additive and chemical data are proprietary to the manufacturer; replicate count and measurement dispersion are not reported; batch-specific values remain separate. Table IV prints kinematic-viscosity values 29.11 at 311 K and 5.32 at 373 K without stating their unit, so they remain observation-only and are not normalized into claims
scalar	flash-point-1553	table-iv-pe-5-l-1553	flash_point_temperature	539	K	constant
uncertainty	flash-point-1553	unstated	-	-	-	-
scalar	pour-point-1553	table-iv-pe-5-l-1553	pour_point_temperature	213	K	constant
uncertainty	pour-point-1553	unstated	-	-	-	-
observation	table-iv-pe-5-l-1307-1553-common	NAPC-PE-5-L-1307-and-PE-5-L-1553-NASA-identification-B-common-formulation	NASA-TM-104352 Table IV common-formulation specific gravity and total acid number; measurement standards not reported	The table spans these values across the two NAPC batch columns and the text identifies both codes as batches of the same MIL-L-23699 lubricant; additive and chemical data are proprietary; replicate count, measurement dispersion, and continuous property laws are not reported or inferred
scalar	specific-gravity-289K	table-iv-pe-5-l-1307-1553-common	reported_specific_gravity	1.000	1	constant
uncertainty	specific-gravity-289K	unstated	-	-	-	-
validity	specific-gravity-289K	temperature	289	289	K
scalar	total-acid-number	table-iv-pe-5-l-1307-1553-common	total_acid_number_as_koh_mass_per_oil_mass	0.03	mg/g	constant
uncertainty	total-acid-number	unstated	-	-	-	-
