Repository: joyshmitz/frankensim

<div align="center">
</div>

# FrankenSim

<div align="center">
</div>

FrankenSim is an active Rust source workspace for deterministic geometry, certified numerics, meshing, execution, evidence, and design-ledger infrastructure for simulation and design optimization.

The tree contains 141 `fs-*` crate directories: 140 in the native Cargo workspace plus the standalone nested `fs-wasm` workspace. They include repository policy tooling, conformance contracts, integration tests, and implementations across substrate/runtime, numerical kernels, geometry representations, meshing, physics, solvers, adjoints, optimization, imaging, evidence, packaging, and ledger layers.

The inventory numbers in this README are derived from the root workspace
manifest, each crate's declared layer metadata, and the portable tracked-input
registry in [`doc-facts-inventory.json`](doc-facts-inventory.json) by
`cargo run -p xtask -- check-docs`. In a Git worktree the check requires that
registry to match the current index exactly; an RCH or archive source snapshot
without `.git` validates the same checked path set instead of counting arbitrary
filesystem dirt. Untracked files are deliberately excluded. The layer row
inventories declarations and is not, by itself, proof that every dependency
edge is valid.

<!-- BEGIN GENERATED FRANKENSIM DOC FACTS -->
| Derived repository fact | Value |
|-------------------------|-------|
| Native workspace `fs-*` crates | 140 |
| Standalone `fs-*` workspaces | 1 (`fs-wasm`) |
| Tracked `fs-*` crate directories | 141 |

# FrankenSim material seed data v1

This directory retains the human-reviewable source inputs compiled by
`xtask matdb-pack`. Generated binary packs are deliberately not committed:
the compiler must reproduce them from the pinned manifest and source record.

## Compiler profiles

Bulk scalar/curve sources use `material-tsv-v1`. Ordered interface-system
sources use `interface-tsv-v1`: they retain that same provenance, uncertainty,
validity, frame, and joint-statistics grammar, and additionally require exactly
one record for each ordered surface and one complete system context:

```text
surface_a<TAB>chemistry<TAB>phase<TAB>process<TAB>revision<TAB>texture_frame
surface_b<TAB>chemistry<TAB>phase<TAB>process<TAB>revision<TAB>texture_frame
context<TAB>medium<TAB>third_body-or--<TAB>environment<TAB>named_history
```

The compiler emits `FSINTPK` v1, preserving surface order and named history as
identity-bearing state. This profile does not carry constitutive model cards,
infer symmetry, or turn a fixture claim into authority for either bulk material.
The committed directories below remain bulk/species sources until separately
identified, redistributable interface evidence is added.

## Current species-association tranches

| Directory | Species | NASA molecular weight | Program role |
| --- | --- | ---: | --- |
| `methane/` | `CH4` | `16.04246 g/mol` | fuel constituent |
| `nitrogen/` | `N2` | `28.01340 g/mol` | dry-air/exhaust constituent |

## NASA-TN-D-8184 M-19 material-deck tranche

`nasa-tn-d-8184-m19-material-deck/` retains the public M-19 silicon-steel
example that Bollenbacher used to document NASA Lewis's induction-motor
analysis program. Figure 10 prints `14` magnetization points. The pack converts
magnetizing force from ampere-turns per inch to `A/m` and magnetic flux density
from kilolines per square inch to `T`, then stores those exact printed points as
a tabulated-only curve. The report's program reconstructed between points with
straight lines on semilog paper; the current runtime has no semilog policy, so
the pack deliberately does not substitute ordinary linear interpolation.

Figure 11 and the printed `FELOSS` card supply a separate fixed-condition
frequency-loss approximation: `9.4 W/lb` at `400 Hz`,
`64.5 kilolines/in^2`, and `0.014 in` lamination thickness, with frequency
exponent `1.47`. Exact SI normalization yields
`20.723452645378494 W/kg`, `0.9997519995039992 T`, and `0.0003556 m`.
The report defines only
`WFE = WCORE * (frequency/FCORE)^SLOPE` at that fixed flux density and
thickness. It supplies neither a flux-density exponent nor a separable
Steinmetz coefficient, so the pack does not label this as a complete
Steinmetz law.

The source identifies no manufacturer, chemistry, fully/semi-processed state,
anneal, magnetic test method, specimen preparation, waveform, direction,
temperature, repeats, dispersion, or measurement uncertainty. It also does not
bind Figure 10's magnetization curve to a lamination thickness. Those gaps are
explicit fail-closed axes and all runtime uncertainties are `Unstated`. This is
therefore a source-faithful public M-19 material-deck tranche, not the fully
pinned M-19 design card required by bead `1sxe`; process/test-method-matched
curve and loss evidence remains open.

NASA-TN-D-8184 M-19 references:

- <https://ntrs.nasa.gov/citations/19760013282>
- <https://ntrs.nasa.gov/api/citations/19760013282/downloads/19760013282.pdf>

File: data/matdb/seed-v1/yilmaz-2026-a2017-seiken-llc-ra005-wetting/interface.tsv
frankensim.matdb-source.v1
surface_a	A2017 aluminum alloy; source wt% Si 0.2..0.8 Fe max 0.7 Cu 3.5..4.5 Mn 0.4..1.0 Mg max 0.1 Cr max 0.25 Zn max 0.15 Ti max 0.15 others max 0.2	solid; exact temper and stock lot unstated	mirror-finish specimen Ra 0.05 micrometer cleaned with isopropyl-alcohol-moistened nonwoven cloth	1	pre-boiling-a2017-ra005um
surface_b	Seiken Chemical Industry long-life coolant source sample	liquid; exact formulation and additive package unstated	commercially available as supplied; product code concentration lot and age unstated	1	approximately-1-microliter-free-surface
context	Seiken-Chemical-Industry-long-life-coolant-source-sample	-	ambient-air-297.65-K-60pct-RH-pressure-and-composition-unstated	pre-boiling-IPA-cleaned-five-static-angle-measurements
observation	llc-static-angle-ra005	A2017 aluminum source specimen at Ra 0.05 micrometer with Seiken Chemical Industry long-life coolant free surface in ambient air	Yilmaz et al. 2026 B100W contact-angle meter theta-over-2 method average of five approximately 1-microliter droplets before boiling	Source reports 62.70 degrees; Table 2 gives calculated contact-angle measurement uncertainty plus or minus 0.01 degree but no confidence semantics; the five measurements and dispersion are not published; exact A2017 temper stock lot native-oxide state beyond the cleaning procedure coolant product code concentration formulation additive package lot age air pressure/composition and elapsed time between cleaning and measurement are unstated
scalar	static-angle	llc-static-angle-ra005	static-contact-angle	1.0943214410004447	1	constant
uncertainty	static-angle	unstated	-	-	-	-
validity	static-angle	ambient_temperature	297.65	297.65	K
validity	static-angle	relative_humidity	0.6	0.6	1
validity	static-angle	surface_roughness_ra	0.00000005	0.00000005	m
validity	static-angle	nominal_droplet_volume	0.000000001	0.000000001	m^3
validity	static-angle	source_droplet_volume_approximately_1_microliter	1	1	1
validity	static-angle	measurements_averaged	5	5	1
validity	static-angle	source_theta_over_2_method	1	1	1
validity	static-angle	source_measurement_before_boiling	1	1	1
validity	static-angle	source_surface_cleaned_with_isopropyl_alcohol	1	1	1
validity	static-angle	source_air_pressure_known	0	0	1
validity	static-angle	source_air_composition_known	0	0	1
validity	static-angle	source_llc_product_code_known	0	0	1
validity	static-angle	source_llc_formulation_known	0	0	1
