Repository: joyshmitz/frankensim

<div align="center">
</div>

# FrankenSim

<div align="center">
</div>

FrankenSim is an active Rust source workspace for deterministic geometry, certified numerics, meshing, execution, evidence, and design-ledger infrastructure for simulation and design optimization.

The tree contains 141 `fs-*` crate directories: 140 in the native Cargo workspace plus the standalone nested `fs-wasm` workspace. They include repository policy tooling, conformance contracts, integration tests, and implementations across substrate/runtime, numerical kernels, geometry representations, meshing, physics, solvers, adjoints, optimization, imaging, evidence, packaging, and ledger layers.

The inventory numbers in this README are derived from the root workspace
manifest, each crate's declared layer metadata, and the portable tracked-input
registry in [`doc-facts-inventory.json`](doc-facts-inventory.json) by
`cargo run -p xtask -- check-docs`. In a Git worktree the check requires that
registry to match the current index exactly; an RCH or archive source snapshot
without `.git` validates the same checked path set instead of counting arbitrary
filesystem dirt. Untracked files are deliberately excluded. The layer row
inventories declarations and is not, by itself, proof that every dependency
edge is valid.

<!-- BEGIN GENERATED FRANKENSIM DOC FACTS -->
| Derived repository fact | Value |
|-------------------------|-------|
| Native workspace `fs-*` crates | 140 |
| Standalone `fs-*` workspaces | 1 (`fs-wasm`) |
| Tracked `fs-*` crate directories | 141 |

# FrankenSim material seed data v1

This directory retains the human-reviewable source inputs compiled by
`xtask matdb-pack`. Generated binary packs are deliberately not committed:
the compiler must reproduce them from the pinned manifest and source record.

## Compiler profiles

Bulk scalar/curve sources use `material-tsv-v1`. Ordered interface-system
sources use `interface-tsv-v1`: they retain that same provenance, uncertainty,
validity, frame, and joint-statistics grammar, and additionally require exactly
one record for each ordered surface and one complete system context:

```text
surface_a<TAB>chemistry<TAB>phase<TAB>process<TAB>revision<TAB>texture_frame
surface_b<TAB>chemistry<TAB>phase<TAB>process<TAB>revision<TAB>texture_frame
context<TAB>medium<TAB>third_body-or--<TAB>environment<TAB>named_history
```

The compiler emits `FSINTPK` v1, preserving surface order and named history as
identity-bearing state. This profile does not carry constitutive model cards,
infer symmetry, or turn a fixture claim into authority for either bulk material.
The committed directories below remain bulk/species sources until separately
identified, redistributable interface evidence is added.

## Current species-association tranches

| Directory | Species | NASA molecular weight | Program role |
| --- | --- | ---: | --- |
| `methane/` | `CH4` | `16.04246 g/mol` | fuel constituent |
| `nitrogen/` | `N2` | `28.01340 g/mol` | dry-air/exhaust constituent |

## NASA-TN-D-8184 M-19 material-deck tranche

`nasa-tn-d-8184-m19-material-deck/` retains the public M-19 silicon-steel
example that Bollenbacher used to document NASA Lewis's induction-motor
analysis program. Figure 10 prints `14` magnetization points. The pack converts
magnetizing force from ampere-turns per inch to `A/m` and magnetic flux density
from kilolines per square inch to `T`, then stores those exact printed points as
a tabulated-only curve. The report's program reconstructed between points with
straight lines on semilog paper; the current runtime has no semilog policy, so
the pack deliberately does not substitute ordinary linear interpolation.

Figure 11 and the printed `FELOSS` card supply a separate fixed-condition
frequency-loss approximation: `9.4 W/lb` at `400 Hz`,
`64.5 kilolines/in^2`, and `0.014 in` lamination thickness, with frequency
exponent `1.47`. Exact SI normalization yields
`20.723452645378494 W/kg`, `0.9997519995039992 T`, and `0.0003556 m`.
The report defines only
`WFE = WCORE * (frequency/FCORE)^SLOPE` at that fixed flux density and
thickness. It supplies neither a flux-density exponent nor a separable
Steinmetz coefficient, so the pack does not label this as a complete
Steinmetz law.

The source identifies no manufacturer, chemistry, fully/semi-processed state,
anneal, magnetic test method, specimen preparation, waveform, direction,
temperature, repeats, dispersion, or measurement uncertainty. It also does not
bind Figure 10's magnetization curve to a lamination thickness. Those gaps are
explicit fail-closed axes and all runtime uncertainties are `Unstated`. This is
therefore a source-faithful public M-19 material-deck tranche, not the fully
pinned M-19 design card required by bead `1sxe`; process/test-method-matched
curve and loss evidence remains open.

NASA-TN-D-8184 M-19 references:

- <https://ntrs.nasa.gov/citations/19760013282>
- <https://ntrs.nasa.gov/api/citations/19760013282/downloads/19760013282.pdf>

File: data/matdb/seed-v1/ofhc-copper-rrr100/properties.tsv
frankensim.matdb-source.v1
observation	nist-k-rrr100-fit	ofhc-copper-uns-c10100-c10200-rrr100	NIST RRR=100 OFHC-copper thermal-conductivity correlation evaluated into exact-temperature derived scalars	log10(k)=(a+c*T^0.5+e*T+g*T^1.5+i*T^2)/(1+b*T^0.5+d*T+f*T^1.5+h*T^2); a..i=2.2154,-0.47461,-0.88068,0.13871,0.29505,-0.02043,-0.04831,0.001281,0.003207; equation range 4-300 K; NIST reports 1 percent curve-fit error relative to data, without a confidence level or degrees of freedom
observation	nist-cp-fit	ofhc-copper-uns-c10100-c10200-source-rrr-unspecified	NIST OFHC-copper specific-heat polynomial evaluated into exact-temperature derived scalars	log10(y)=sum(a_i*log10(T)^i); a..i=-1.91844,-0.15973,8.61013,-18.996,21.9661,-12.7328,3.54322,-0.3797,0; data and equation range 4-300 K; NIST reports 5 percent curve-fit error at or above 15 K without a confidence level or degrees of freedom; source does not bind RRR for specific heat
scalar	thermal-conductivity-77K	nist-k-rrr100-fit	thermal_conductivity	547.199698079367	W/m/K	constant
uncertainty	thermal-conductivity-77K	unstated	-	-	-	-
validity	thermal-conductivity-77K	temperature	77	77	K
scalar	specific-heat-capacity-77K	nist-cp-fit	specific_heat_capacity	195.920875203329	J/kg/K	constant
uncertainty	specific-heat-capacity-77K	unstated	-	-	-	-
validity	specific-heat-capacity-77K	temperature	77	77	K
scalar	thermal-conductivity-293K	nist-k-rrr100-fit	thermal_conductivity	396.908547137121	W/m/K	constant
uncertainty	thermal-conductivity-293K	unstated	-	-	-	-
validity	thermal-conductivity-293K	temperature	293	293	K
scalar	specific-heat-capacity-293K	nist-cp-fit	specific_heat_capacity	389.085653150371	J/kg/K	constant
uncertainty	specific-heat-capacity-293K	unstated	-	-	-	-
validity	specific-heat-capacity-293K	temperature	293	293	K
